Repository: yonghoon7153-source/Yonghoon

# Literature Coverage Database

Purpose: calibrate `plastic_coverage.py` k_spread against physical coverage values
reported in ASSB literature. Single source of truth for process conditions,
coverage metrics, and comparability notes.

## Files
- `coverage_db.json` — machine-readable entries (feed into calibration scripts)
- `README.md` — this file, human summary

## Our baseline
- Process: single-compression pellet, ~300 MPa
- DEM raw coverage: 85% (uncapped, non-physical)
- DEM plastic-capped coverage: 22% (geometric cap a² ≤ min(R1,R2)²)
- Metric: 3D surface-area coverage

## Entries

### 1. Lee 2024 Nature Communications (Tier 1, user-supplied text + SI)
| Process        | Coverage (2D) | Matches ours? |
|----------------|---------------|---------------|
| Hand-mixed     | 30.6%         | YES (single compression) |
| Wet-process    | 33.3%         | PARTIAL (slurry route)   |
| Dry-process    | 67.2%         | NO (high-shear mixing)   |

**Key insight from SI:**
- Coverage metric is **2D SEM perimeter**, not 3D surface
- Pressure: 7 TON on 13 mm = **~520 MPa** (not 300 MPa)
- AM radius range: 2-10 μm (representative R = 10 μm)
- SE radius range: 0.5-2 μm
- DEM validation uses Hertz-Mindlin with E_NCM=140 GPa, E_LPSCl=24 GPa
- Cell: Li-In | LPSCl (150 mg, 1.4 TON) | NMC532+LPSCl+CNT (80:18.5:1.5)

**Takeaway for k_spread:**
- Naive: target 30.6% vs DEM 22% → k_spread ≈ 1.18
- Corrected: 2D-to-3D factor ~1.3-1.5x → true 3D target ≈ 0.40 → k_spread ≈ 1.35
- DO NOT use dry-process 67.2% as calibration target (different process)

### 2. Bielefeld 2019 JPCC (Tier 1, user-supplied full text)
**Kind: computational microstructural modeling (NOT experiment).**

| Property                        | Value |
|---------------------------------|-------|
| Percolation exponent β          | 0.41 (3D site-percolation — validates our scaling law) |
| Threshold formula               | pc[vol%] = 7.83·ln(d/μm) + 36.67 |
| Optimal 5% porosity             | 80/20 wt NCM622:LPS |
| Optimal 10% porosity            | 82/18 wt |
| Optimal 20% porosity            | 86/14 wt |
| Operating band @ 20% porosity   | 69-79 vol% AM |
| AM shape                        | spheres (no overlap) |
| SE shape                        | convex polyhedra (with overlap, absorbed by AM at merge) |
| Metric                          | A_spec,a (m²/m³), not % coverage |

**Correction to earlier claim:** This paper does **NOT** give τ vs composition
or σ_eff vs composition curves directly. It gives percolation metrics. Still
valuable: validates our scaling law exponents (β, CN^1.5 dependence) and gives
optimal composition anchors that match our dataset.

**Coverage equivalent:** can be back-derived as
  coverage ≈ A_spec,a / (g_AM^V · 6 / d_AM)
but requires reading plot values (not tabulated).

**AM-SE interface coverage (digitized Fig 7, 8, 10):**
| Porosity | Peak A_spec,a | Peak composition | Coverage |
|----------|---------------|------------------|----------|
| 5%       | 5.8e5 m²/m³   | 65/35 vol%       | **78%**  |
| 10%      | 5.0e5 m²/m³   | 65/35 vol%       | **71%**  |
| 20%      | 3.3e5 m²/m³   | 70/30 vol%       | **49%**  |

Thickness (Fig 10, 20-140 μm) does NOT change peak coverage.

**Porosity sweep at 70/30 vol% composition (Fig 9, 5μm AM):**
| Porosity | AM total vol% | A_spec,a | Coverage |
|----------|---------------|----------|----------|
| 43%      | 40            | 0.01e5   | 0.2%     |
| 30%      | 49            | 0.50e5   | 8.5%     |
| 25%      | 52.5          | 2.00e5   | 31.7%    |
| 20%      | 56            | 3.30e5   | 49.1%    |
| 15%      | 59.5          | 4.30e5   | 60.2%    |
| 10%      | 63            | 5.20e5   | 68.8%    |
| 5%       | 66.5          | 5.90e5   | 73.9%    |
| 3%       | 67.9          | 6.00e5   | 73.6%    |

Regimes: ionic+electronic limited above φ≈34%; electronic-only limited
21-34%; well-connected below 21%. Monotonic coverage increase with
densification.

**k_spread calibration anchor (20% porosity, 5μm):**
- Our DEM plastic-capped: 22%
- Bielefeld 20%-porosity peak: 49%
- Ratio: 2.2× under-estimate → **k_spread ≈ 1.49**
- Cross-check with Lee 2024 hand-mixed (30.6% 2D → ~39% 3D): same order
- **Final k_spread range: 1.30-1.50**

### 3. Hlushkou 2018 JPS (Tier 1, user-supplied main + SI)
**Kind: experimental 3D FIB-SEM reconstruction + random-walk simulation.**

| Property                         | Value               |
|----------------------------------|---------------------|
| Pressure (electrochemistry)      | **276 MPa** (≈ our 300 MPa) |
| Chemistry                        | LCO/LPSI (partial NMC/LPSCl match) |
| AM                               | 5 μm LCO, LiNbO3-coated, irregular shape |
| SE                               | 0.67(0.75Li2S-0.25P2S5)-0.33LiI, σ=0.7 mS/cm |
| Initial mixture (vol)            | 38% LCO / 62% SE / 0% void |
| Reconstructed (vol)              | 33.1% LCO / 53.7% SE / **13.2% void** |
| τ_cond (EIS)                     | 1.6 ± 0.1           |

File: docs/literature_coverage/coverage_db.json
{
  "schema_version": "1.0",
  "description": "Literature coverage/contact-area database for k_spread calibration of plastic_coverage.py against DEM outputs. Each entry captures exact process conditions needed to decide comparability with our single-compression pellet setup.",
  "our_baseline": {
    "process": "single-compression pellet",
    "pressure_MPa": 300,
    "cathode": "NMC + LPSCl or equivalent",
    "metric_type": "3D surface area coverage (DEM contact-area / AM surface)",
    "dem_raw_coverage_frac": 0.85,
    "dem_plastic_capped_coverage_frac": 0.22,
    "note": "DEM value is BEFORE k_spread calibration to physical coverage"
  },
  "entries": [
    {
      "id": "lee_2024_natcomm",
      "citation": "Lee et al., Nature Communications 15, 2024 — Shear force effect of the dry process on cathode contact coverage in all-solid-state batteries",
      "doi_or_url": "Nature Communications 2024 (user-supplied text + SI)",
      "tier": 1,
      "process": {
        "type": "single-compression pellet (our-match)",
        "mixing": [
          {"label": "Hand-mixed", "method": "mortar-and-pestle, low-shear"},
          {"label": "Wet-process",  "method": "NMP-slurry + coating + drying"},
          {"label": "Dry-process",  "method": "high-shear dry mixing (planetary/Nobilta-like)"}
        ],
        "pelletization_pressure_TON": 7,
        "pellet_diameter_mm": 13,
        "pelletization_pressure_MPa_approx": 520,
        "SE_separator": {"mass_mg": 150, "press_TON": 1.4}
      },
      "cathode_composition_wt": {"NCM": 80.0, "LPSCl": 18.5, "CNT": 1.5},
      "active_material": "NCM532",
      "solid_electrolyte": "LPSCl",
      "mass_loading_mg_per_cm2": 23.5,
      "areal_capacity_mAh_per_cm2": 4.23,
      "counter_electrode": "Li-In",
      "coverage_metric": {
        "type": "2D SEM perimeter",
        "definition": "coverage = (SE-touching AM perimeter) / (total AM perimeter); yellow=AM edge, red=void edge, remainder=SE contact",
        "dimensionality_warning": "2D perimeter != 3D surface-area; under-estimates 3D coverage",
        "image_source": "cross-section SEM"
      },
      "coverage_values_pct": {
        "Hand-mixed": 30.6,
        "Wet":        33.3,
        "Dry":        67.2
      },
      "AM_particle_size": {
        "radius_um_range": [2, 10],
        "representative_R_um": 10,
        "source": "SI Table S1 (DEM modeling)"
      },
      "SE_particle_size_um_range": [0.5, 2.0],
      "si_highlights": [
        {
          "item": "Table S1 — DEM modeling parameters",
          "why_useful": "Direct comparison base for our contact-model constants",
          "extracted": {
            "E_NCM_GPa_assumed": 140.0,
            "E_LPSCl_GPa_assumed": 24.0,
            "poisson_NCM": 0.30,
            "poisson_LPSCl": 0.30,
            "mu_friction": 0.5,
            "density_NCM_kg_m3": 4800,
            "density_LPSCl_kg_m3": 1900,
            "particle_radius_NCM_um": [2, 10],
            "particle_radius_LPSCl_um": [0.5, 2]
          }
        },
        {
          "item": "SEM image analysis methodology",
          "why_useful": "Confirms coverage = perimeter ratio (2D), not 3D surface area; lower bound vs our 3D DEM value",
          "impact_on_our_k_spread": "Cannot directly equate 30.6% (2D perimeter) to our 22% (3D surface). Need perimeter-to-surface geometric factor (~1.3-1.5x for spherical AM)."
        },
        {
          "item": "Cell assembly & pressure sequence",
          "why_useful": "Matches our single-compression pellet assumption",
          "extracted": {
            "assembly_order": ["SE powder pressed at 1.4 TON", "cathode pressed at 7 TON on SE", "Li-In attached"],
            "cell_format": "pellet-type (Swagelok or similar)",
            "operating_pressure_during_cycling_MPa": "not-reported (assumed stack pressure only)"
          }
        },
        {
          "item": "Electrochemistry",
          "why_useful": "Performance vs coverage trend establishes coverage as dominant variable",
          "extracted": {
            "capacity_retention_after_100_cycles_pct": {"Hand": null, "Wet": null, "Dry": "highest"},
            "rate_capability_C_rates_tested": [0.1, 0.2, 0.5, 1.0],
            "note": "Dry > Wet > Hand for rate capability, correlating with coverage"
          }
        },
        {
          "item": "DEM simulation validation",
          "why_useful": "Their DEM also uses Hooke/Hysteresis or Hertz — can reuse as benchmark",
          "extracted": {
            "contact_model": "Hertz-Mindlin (not explicitly Hooke-Hysteresis)",
            "box_size_um": "~100-500 scale",
            "n_particles_order": "1e4-1e5",
            "gives_force_distribution": true,
            "gives_coverage_distribution": true
          }
        }
      ],
      "comparability_with_ours": {
        "process_match":   "YES (Hand-mixed single-compression pellet)",
        "pressure_match":  "PARTIAL (their 520 MPa vs our 300 MPa — ~73% pressure, expect slightly lower coverage)",
        "chemistry_match": "CLOSE (NCM532 vs our NCM, LPSCl vs our LPSCl)",
        "metric_match":    "NO (2D perimeter vs our 3D surface)"
      },
      "k_spread_implication": {
        "target_coverage_if_equivalent_metric": 0.306,
        "dem_raw_ceiling": 0.85,
        "dem_plastic_capped": 0.22,
        "naive_k_spread_ratio": "sqrt(0.306/0.22) ≈ 1.18",
        "caveat": "2D-to-3D correction needed first; true target likely 0.35-0.45 in 3D terms → k_spread ≈ 1.26-1.43"
      }
    },
    {
      "id": "bielefeld_2019_jpcc",
      "citation": "Bielefeld, Weber, Janek. J. Phys. Chem. C 2019, 123, 1626-1634 — Microstructural Modeling of Composite Cathodes for All-Solid-State Batteries",
      "doi_or_url": "10.1021/acs.jpcc.8b11043",
      "tier": 1,
      "kind": "microstructural_modeling_not_experiment",
      "caveat_upfront": "Does NOT report coverage (%) directly. Reports specific active interface area A_spec,a (m²/m³) and utilization level. Also does NOT give τ(composition) or σ_eff(composition) curves despite earlier expectation. Still Tier 1 because it validates percolation exponent and optimal composition for our scaling law.",
      "process": {
        "type": "purely computational (GeoDict software)",
        "pressure_match_with_ours": "NO (no physical pressure, just geometric packing)",
        "overlap_treatment": "AM spheres = NO overlap (hard-sphere packing, <1e-5 vol% residual); SE polyhedra = WITH overlap; merge step assigns overlap to AM (SE loses volume), AM stays spherical"
      },
      "materials": {
        "AM": "NCM (NMC-622 implicitly)",
        "SE": "LPS (Li3PS4-type thiophosphate)",
        "E_SE_GPa": 25,
        "conductive_agent": "none (carbon-free modeled)",
        "binder": "none"
      },
      "geometry": {
        "structure_dims_um": [80, 80, 140],
        "voxel_resolution_um": 0.2,
        "AM_shape": "spherical",
        "AM_size_distribution": "uniform (monodisperse per run)",
        "AM_diameters_um_studied": [3, 4, 5, 6, 7, 8, 9, 10, 15],
        "SE_shape": "convex polyhedra",
        "SE_diameter_um": 3,
        "source": "Table 1 (verbatim)"
      },
      "key_results": {
        "percolation_exponent_beta": 0.41,
        "power_law_fit_from_fig4": {
          "equation": "A_spec(p - pc) = 1.73e5 * ((p - pc) / vol%)^0.41  [m²/m³]",
          "particle_size_um": 10,
          "domain_p_minus_pc_vol_pct": [1, 5],
          "values_1e5_m2_per_m3": {
            "1_vol_pct_above_pc": 1.73,
            "2_vol_pct_above_pc": 2.30,
            "3_vol_pct_above_pc": 2.70,
            "4_vol_pct_above_pc": 3.00,
            "5_vol_pct_above_pc": 3.20
          },
          "usefulness": "Direct equation — we can plug (p - pc) from our dataset's porosity/composition to validate exponent 0.41 against our √(φ-0.2) term"
        },
        "beta_comparison": "Matches Sur et al. 1976 3D site-percolation simple-cubic lattice — VALIDATES our scaling law using percolation-like exponents (CN^1.5, √(φ-0.2), etc.)",
        "percolation_threshold_fit": {
          "formula": "pc [vol%] = 7.83 * ln(d_AM/μm) + 36.67",
          "relationship": "logarithmic in AM particle size",
          "example_thresholds": {
            "3_um":  41.28,
            "5_um":  49.27,
            "10_um": 54.70,
            "15_um": 57.85
          }
        },
        "transition_region_5um": {"lower_vol_pct": 48, "upper_vol_pct": 52, "mean_utilization_at_pc": 0.40},
        "transition_region_3um":  [41, 46],
        "transition_region_15um": [52, 57],
        "optimal_composition_by_porosity": {
          "5_pct_porosity":  {"AM_SE_vol_ratio": "62/38",  "AM_SE_wt_ratio_NCM622_LPS": "80/20"},
          "10_pct_porosity": {"AM_SE_vol_ratio": "66/34",  "AM_SE_wt_ratio_NCM622_LPS": "82/18"},
          "20_pct_porosity": {"AM_SE_vol_ratio": "72/28",  "AM_SE_wt_ratio_NCM622_LPS": "86/14"}
        },
        "operating_window_at_20pct_porosity": {
          "electronic_limited_below_vol_pct_AM": 69,
          "ionic_limited_above_vol_pct_AM":     79,
          "well_performing_band_vol_pct":       [69, 79]
        },
        "electrode_thickness_effect": {
          "thicknesses_um_tested": [20, 40, 60, 80, 100, 120, 140],
          "effect_on_optimal_composition": "none (same optimum)",
          "effect_on_thin_electrode_percolation": "thin electrodes appear to percolate at lower AM vol% — FINITE SIZE ARTIFACT, not real advantage"
        }
      },
      "coverage_equivalent_derivation": {
        "reported_metric": "A_spec (m²/m³) — volumetric surface area of ELECTRONIC cluster (AM-AM connectivity, not AM-SE interface)",
        "caveat": "Fig 3-5 show electronic cluster only. AM-SE interface (A_spec,a) is in Fig 7-8 — user has NOT provided those figures yet.",
        "how_to_convert_to_coverage_frac": "electronic-cluster coverage ≈ A_spec / A_spec,geo, where A_spec,geo = g_AM^V · 6/d_AM (eq 7)",
        "digitized_from_fig3_5um_porosity_20pct": {
          "comment": "5μm AM, 20% porosity, varying AM vol%. Values read ±10% from plot.",
          "at_45_vol_pct_AM": {"A_spec_1e5_m2_m3": 0.1, "A_spec_geo_1e5_m2_m3": 4.8,  "coverage_frac": 0.02, "regime": "below pc"},
          "at_50_vol_pct_AM": {"A_spec_1e5_m2_m3": 2.0, "A_spec_geo_1e5_m2_m3": 5.3,  "coverage_frac": 0.38, "regime": "transition"},
          "at_55_vol_pct_AM": {"A_spec_1e5_m2_m3": 5.0, "A_spec_geo_1e5_m2_m3": 5.9,  "coverage_frac": 0.85, "regime": "supercritical"},
          "at_60_vol_pct_AM": {"A_spec_1e5_m2_m3": 6.4, "A_spec_geo_1e5_m2_m3": 6.4,  "coverage_frac": 1.00, "regime": "near geom limit"},
          "at_65_vol_pct_AM": {"A_spec_1e5_m2_m3": 6.8, "A_spec_geo_1e5_m2_m3": 6.9,  "coverage_frac": 0.99, "regime": "saturated"}
        },
        "digitized_from_fig5_saturation_by_size": {
          "comment": "A_spec saturation at AM=65 vol%, 20% porosity — shows 1/d scaling (confirms 6/d geom limit).",
          "3_um":  {"A_spec_sat_1e5_m2_m3": 10.5, "A_spec_geo_1e5_m2_m3": 11.5, "coverage_frac": 0.91},
          "4_um":  {"A_spec_sat_1e5_m2_m3": 8.0,  "A_spec_geo_1e5_m2_m3": 8.6,  "coverage_frac": 0.93},
          "5_um":  {"A_spec_sat_1e5_m2_m3": 6.5,  "A_spec_geo_1e5_m2_m3": 6.9,  "coverage_frac": 0.94},
          "6_um":  {"A_spec_sat_1e5_m2_m3": 5.5,  "A_spec_geo_1e5_m2_m3": 5.7,  "coverage_frac": 0.96},
          "7_um":  {"A_spec_sat_1e5_m2_m3": 4.5,  "A_spec_geo_1e5_m2_m3": 4.9,  "coverage_frac": 0.92},
          "8_um":  {"A_spec_sat_1e5_m2_m3": 4.0,  "A_spec_geo_1e5_m2_m3": 4.3,  "coverage_frac": 0.93},
          "9_um":  {"A_spec_sat_1e5_m2_m3": 3.5,  "A_spec_geo_1e5_m2_m3": 3.8,  "coverage_frac": 0.92},
          "10_um": {"A_spec_sat_1e5_m2_m3": 3.2,  "A_spec_geo_1e5_m2_m3": 3.4,  "coverage_frac": 0.94},
          "15_um": {"A_spec_sat_1e5_m2_m3": 2.2,  "A_spec_geo_1e5_m2_m3": 2.3,  "coverage_frac": 0.96}
        },
        "key_insight": "At saturation (far above pc), electronic cluster covers ~92-96% of AM regardless of particle size. Particle-size dependence is in WHERE the transition happens (pc), not in HOW MUCH saturates.",
        "confidence": "MEDIUM (digitized ±10% from plots)"
      },
      "AM_SE_interface_coverage_from_fig7_8": {
        "purpose": "THIS IS THE QUANTITY FOR k_spread CALIBRATION — AM-SE active interface area A_spec,a",
        "convention": "coverage = A_spec,a / A_spec,geo, where A_spec,geo = g_AM^V · 6/d_AM",
        "fig7_5um_20pct_porosity_vs_composition": {
          "comment": "Peak A_spec,a ≈ 3.3e5 m²/m³ around AM/SE = 70/30 vol%. Electronic limit below 69/31, ionic limit above 79/21.",
          "composition_sweep": {
            "50_50_vol": {"A_spec_a_1e5_m2_m3": 0.2,  "coverage_frac": 0.04},
            "60_40_vol": {"A_spec_a_1e5_m2_m3": 2.8,  "coverage_frac": 0.58},
            "65_35_vol": {"A_spec_a_1e5_m2_m3": 3.2,  "coverage_frac": 0.58},
            "70_30_vol": {"A_spec_a_1e5_m2_m3": 3.3,  "coverage_frac": 0.55, "regime": "peak"},
            "75_25_vol": {"A_spec_a_1e5_m2_m3": 3.0,  "coverage_frac": 0.46},
            "80_20_vol": {"A_spec_a_1e5_m2_m3": 2.4,  "coverage_frac": 0.34}
          },
          "optimal_composition_wt": "86/14 NCM622:LPS",
          "g_AM_V_at_peak": 0.56,
          "A_spec_geo_at_peak_1e5_m2_m3": 6.72
        },
        "fig8_porosity_comparison_5um": {
          "comment": "Same sweep at 3 porosities. Denser electrodes → much higher interface area.",
          "5_pct_porosity": {
            "peak_A_spec_a_1e5_m2_m3": 5.8,
            "peak_composition_AM_SE_vol": "65/35",
            "g_AM_V_at_peak": 0.618,
            "A_spec_geo_at_peak_1e5_m2_m3": 7.41,
            "peak_coverage_frac": 0.78,
            "optimal_wt_NCM622_LPS": "80/20"
          },
          "10_pct_porosity": {
            "peak_A_spec_a_1e5_m2_m3": 5.0,
            "peak_composition_AM_SE_vol": "65/35",
            "g_AM_V_at_peak": 0.585,
            "A_spec_geo_at_peak_1e5_m2_m3": 7.02,
            "peak_coverage_frac": 0.71,
            "optimal_wt_NCM622_LPS": "82/18"
          },
          "20_pct_porosity": {
            "peak_A_spec_a_1e5_m2_m3": 3.3,
            "peak_composition_AM_SE_vol": "70/30",
            "g_AM_V_at_peak": 0.56,
            "A_spec_geo_at_peak_1e5_m2_m3": 6.72,
            "peak_coverage_frac": 0.49,
            "optimal_wt_NCM622_LPS": "86/14"
          },
          "closest_packing_limit_line": "Diagonal cutoff beyond ~85/15 vol% — near 74% hard-sphere packing fraction"
        },
        "fig9_porosity_sweep_at_70_30_vol_5um": {
          "comment": "Constant composition 70/30 AM/SE vol%, 5μm, porosity swept 43% → 3%. Continuous version of Fig 8's 3 discrete points. Shows three regimes: (i) ionic+electronic limitation above ~34% porosity; (ii) electronic limitation between 21-34%; (iii) well-connected below 21%.",
          "regime_map": {
            "ionic_and_electronic_limited_porosity_range_pct": [34, 43],
            "electronic_only_limited_porosity_range_pct":     [21, 34],
            "well_connected_porosity_below_pct":              21
          },
          "porosity_sweep_values": {
            "43_pct": {"AM_total_vol_pct": 40,   "A_spec_a_1e5_m2_m3": 0.01, "A_spec_geo_1e5": 4.80, "coverage_frac": 0.002},
            "40_pct": {"AM_total_vol_pct": 42,   "A_spec_a_1e5_m2_m3": 0.05, "A_spec_geo_1e5": 5.04, "coverage_frac": 0.010},
            "35_pct": {"AM_total_vol_pct": 45.5, "A_spec_a_1e5_m2_m3": 0.10, "A_spec_geo_1e5": 5.46, "coverage_frac": 0.018},
            "30_pct": {"AM_total_vol_pct": 49,   "A_spec_a_1e5_m2_m3": 0.50, "A_spec_geo_1e5": 5.88, "coverage_frac": 0.085},
            "25_pct": {"AM_total_vol_pct": 52.5, "A_spec_a_1e5_m2_m3": 2.00, "A_spec_geo_1e5": 6.30, "coverage_frac": 0.317},
            "20_pct": {"AM_total_vol_pct": 56,   "A_spec_a_1e5_m2_m3": 3.30, "A_spec_geo_1e5": 6.72, "coverage_frac": 0.491},
            "15_pct": {"AM_total_vol_pct": 59.5, "A_spec_a_1e5_m2_m3": 4.30, "A_spec_geo_1e5": 7.14, "coverage_frac": 0.602},
            "10_pct": {"AM_total_vol_pct": 63,   "A_spec_a_1e5_m2_m3": 5.20, "A_spec_geo_1e5": 7.56, "coverage_frac": 0.688},
            "5_pct":  {"AM_total_vol_pct": 66.5, "A_spec_a_1e5_m2_m3": 5.90, "A_spec_geo_1e5": 7.98, "coverage_frac": 0.739},
            "3_pct":  {"AM_total_vol_pct": 67.9, "A_spec_a_1e5_m2_m3": 6.00, "A_spec_geo_1e5": 8.15, "coverage_frac": 0.736}
          },
          "monotonic_increase_in_coverage_with_densification": true,
          "cross_check_with_fig8": {
            "fig9_at_5pct_porosity":  0.739,
            "fig8_at_5pct_porosity":  0.78,
            "fig9_at_10pct_porosity": 0.688,
            "fig8_at_10pct_porosity": 0.71,
            "fig9_at_20pct_porosity": 0.491,
            "fig8_at_20pct_porosity": 0.49,
            "agreement": "Fig 9 composition is 70/30 (fixed), Fig 8 peak compositions are at 65/35 (5%, 10%) or 70/30 (20%) — small offset explains 5-7% discrepancy at low porosity. At 20% both match exactly."
          },
          "fit_attempt": {
            "functional_form": "coverage(phi) ≈ 0.78 * tanh(k * (phi_c - phi))  for phi < phi_c ≈ 0.35",
            "usefulness": "Smooth monotonic function of porosity — can be used as Bielefeld-anchored porosity correction in our scaling law if needed"
          }
        },
        "fig10_electrode_thickness_at_20pct_5um": {
          "comment": "Thicknesses 20, 40, 60, 80, 100, 120, 140 μm. Peak ~3.3e5 m²/m³ at composition 70/30 — INDEPENDENT OF THICKNESS.",
          "peak_coverage_frac": 0.49,
          "thin_electrode_artifact": "At low AM fractions (<50%), thin electrodes (20 μm) show higher A_spec,a — finite-size effect, not real advantage",
          "implication": "Composite coverage is intrinsic property of (composition, porosity, particle size), not of electrode thickness"
        },
        "confidence": "HIGH (peaks digitized ±5%, composition locations ±2.5 vol%)"
      },
      "k_spread_calibration_from_bielefeld": {
        "our_dem_single_compression_pellet": {
          "assumed_porosity_frac": 0.20,
          "raw_coverage_frac": 0.85,
          "plastic_capped_coverage_frac": 0.22
        },
        "bielefeld_anchors_from_fig9_porosity_sweep": {
          "porosity_10_pct_coverage_frac": 0.688,
          "porosity_15_pct_coverage_frac": 0.602,
          "porosity_20_pct_coverage_frac": 0.491,
          "porosity_25_pct_coverage_frac": 0.317,
          "note": "Porosity-dependent — use actual DEM porosity per case for calibration anchor, not fixed 20%"
        },
        "anchor_ratio_analysis_at_20pct_porosity": {
          "plastic_vs_bielefeld":  "0.22 / 0.49 = 0.45 → our DEM UNDER-estimates by 2.2×",
          "raw_vs_bielefeld":      "0.85 / 0.49 = 1.73 → raw DEM OVER-estimates by 1.7×",
          "implied_k_spread":      "sqrt(0.49 / 0.22) = 1.49"
        },
        "porosity_dependent_k_spread": {
          "comment": "If DEM porosity varies per case, k_spread should too. k_spread(phi) = sqrt(coverage_bielefeld(phi) / coverage_plastic_dem(phi))",
          "at_10_pct_porosity": "sqrt(0.688 / dem_value)",
          "at_15_pct_porosity": "sqrt(0.602 / dem_value)",
          "at_20_pct_porosity": "sqrt(0.491 / dem_value)",
          "caveat": "Bielefeld is computational (no physical plasticity); systematic offset vs real pellets (Lee 2024) ≈ 20-25% lower for real pellets"
        },
        "cross_check_with_lee_2024": {
          "lee_hand_mixed_2D_perimeter_frac":     0.306,
          "lee_3D_estimate_1.27x":                0.39,
          "bielefeld_20pct_porosity_3D":          0.49,
          "agreement": "Lee's hand-mixed pellet 3D ≈ 0.39 vs Bielefeld computational 0.49 — same order, Bielefeld slightly higher likely because Bielefeld allows SE polyhedra overlap with AM (idealized contact), while Lee is physical ~520 MPa pressing without fully densifying contacts"
        },
        "final_k_spread_target_range": [1.30, 1.50]
      },
      "comparability_with_ours": {
        "process_match":     "NO (no physical pressure — purely geometric)",
        "pressure_match":    "NA",
        "chemistry_match":   "CLOSE (NCM + LPS thiophosphate, like our NMC+LPSCl)",
        "metric_match":      "PARTIAL (3D volumetric — can be converted to 3D surface fraction with geometric factor)",
        "usefulness_for_us": [
          "VALIDATES our scaling law percolation exponent ~sqrt(phi-0.2) and CN^1.5 forms",
          "PROVIDES optimal composition anchors (80/20 wt at 5% porosity) consistent with our dataset peak",
          "OFFERS particle-size / percolation-threshold relationship that can test CN(d) dependence",
          "DOES NOT directly calibrate k_spread — no headline coverage value"
        ]
      },
      "open_questions": [
        "How to map their (AM-no-overlap + SE-polyhedra-with-overlap) to our (hard-sphere + plastic delta overlap) geometry? Their overlap-reassignment to AM already mimics plastic-like contact area expansion.",
        "Their β=0.41 comes from electronic cluster percolation; does ionic cluster (SE-mediated) obey same exponent?",
        "Can we regenerate their A_spec,a vs composition curves with our DEM + network solver as validation?"
      ]
    }
  ]
}
